Repository: jenkintownelectricity/marktos_genesis_001

# LDS Architecture Portfolio

**One Pattern. Every Industry. Built in Hours, Not Months.**

```
╔══════════════════════════════════════════════════════════════════════════════╗
║                    LDS.JSON POWERED APPLICATIONS                             ║
║                                                                              ║
║   Built by @jenkintownelectricity using AI-assisted rapid development       ║
║   Pattern: Documents/Data → Single Source → Role-Based Views                ║
╚══════════════════════════════════════════════════════════════════════════════╝
```

---

File: structural_steel,lds.json
{
  "batch_id": "ISOVER-STL-BATCH-01",
  "meta": {
    "system": "ISOVER FireProtect 150",
    "substrate": "Structural Steel",
    "fixing_method": "Fire Screws (SCR) or Welded Pins (PIN)",
    "compliance": "EN 13381-4:2013",
    "taxonomy_depth": 20,
    "source_file": "ISOVER_FireProtect_HandBook_EN.pdf"
  },
  "dna_sequences": [
    {
      "comment": "--- R30 DATA (Extracted from Page 8) ---",
      "id": "EU-AEC-23-078100-SGO-ISO-FP-150-SW-STL-GEN-I-4S-MEC-EN13381-R30-500C-020-SCR-PG08",
      "data": {
        "rating": "R30",
        "crit_temp": "500C",
        "thickness_mm": 20,
        "max_section_factor": 558,
        "note": "Base layer for 30min protection"
      }
    },
    {
      "id": "EU-AEC-23-078100-SGO-ISO-FP-150-SW-STL-GEN-I-4S-MEC-EN13381-R30-600C-020-SCR-PG08",
      "data": {
        "rating": "R30",
        "crit_temp": "600C",
        "thickness_mm": 20,
        "max_section_factor": 645,
        "note": "Higher critical temp allows higher A/V"
      }
    },
    {
      "comment": "--- R60 DATA (Extracted from Page 8) ---",
      "id": "EU-AEC-23-078100-SGO-ISO-FP-150-SW-STL-GEN-I-4S-MEC-EN13381-R60-500C-020-SCR-PG08",
      "data": {
        "rating": "R60",
        "crit_temp": "500C",
        "thickness_mm": 20,
        "max_section_factor": 165,
        "note": "Standard 1-hour rating baseline"
      }
    },
    {
      "id": "EU-AEC-23-078100-SGO-ISO-FP-150-SW-STL-GEN-I-4S-MEC-EN13381-R60-500C-025-SCR-PG08",
      "data": {
        "rating": "R60",
        "crit_temp": "500C",
        "thickness_mm": 25,
        "max_section_factor": 190,
        "note": "Increased thickness for higher A/V"
      }
    },
    {
      "id": "EU-AEC-23-078100-SGO-ISO-FP-150-SW-STL-GEN-I-4S-MEC-EN13381-R60-500C-040-SCR-PG08",
      "data": {
        "rating": "R60",
        "crit_temp": "500C",
        "thickness_mm": 40,
        "max_section_factor": 272,
        "note": "Heavy duty 1-hour protection"
      }
    },
    {
      "id": "EU-AEC-23-078100-SGO-ISO-FP-150-SW-STL-GEN-I-4S-MEC-EN13381-R60-600C-020-SCR-PG08",
      "data": {
        "rating": "R60",
        "crit_temp": "600C",
        "thickness_mm": 20,
        "max_section_factor": 357,
        "note": "High temp allowance reduces thickness need"
      }
    },
    {
      "comment": "--- R90 DATA (Extracted from Page 8 & 12) ---",
      "id": "EU-AEC-23-078100-SGO-ISO-FP-150-SW-STL-GEN-I-4S-MEC-EN13381-R90-500C-030-SCR-PG08",
      "data": {
        "rating": "R90",
        "crit_temp": "500C",
        "thickness_mm": 30,
        "max_section_factor": 106,
        "note": "Minimum thickness for R90 at 500C"
      }
    },
    {
      "id": "EU-AEC-23-078100-SGO-ISO-FP-150-SW-STL-GEN-I-4S-MEC-EN13381-R90-500C-050-SCR-PG08",
      "data": {
        "rating": "R90",
        "crit_temp": "500C",
        "thickness_mm": 50,
        "max_section_factor": 155,
        "note": "Mid-range R90 solution"
      }
    },
    {
      "id": "EU-AEC-23-078100-SGO-ISO-FP-150-SW-STL-GEN-I-4S-MEC-EN13381-R90-600C-040-SCR-PG08",
      "data": {
        "rating": "R90",
        "crit_temp": "600C",
        "thickness_mm": 40,
        "max_section_factor": 177,
        "note": "R90 with high critical temp"
      }
    },
    {
      "comment": "--- R120 DATA (Extracted from Page 8 & 13) ---",
      "id": "EU-AEC-23-078100-SGO-ISO-FP-150-SW-STL-GEN-I-4S-MEC-EN13381-R120-500C-040-SCR-PG08",
      "data": {
        "rating": "R120",
        "crit_temp": "500C",
        "thickness_mm": 40,
        "max_section_factor": 85,
        "note": "2-hour rating entry level"
      }
    },
    {
      "id": "EU-AEC-23-078100-SGO-ISO-FP-150-SW-STL-GEN-I-4S-MEC-EN13381-R120-500C-060-SCR-PG08",
      "data": {
        "rating": "R120",
        "crit_temp": "500C",
        "thickness_mm": 60,
        "max_section_factor": 125,
        "note": "2-hour rating standard"
      }
    },
    {
      "id": "EU-AEC-23-078100-SGO-ISO-FP-150-SW-STL-GEN-I-4S-MEC-EN13381-R120-600C-050-SCR-PG08",
      "data": {
        "rating": "R120",
        "crit_temp": "600C",
        "thickness_mm": 50,
        "max_section_factor": 130,
        "note": "Optimized for high temp steel"
      }
    },
    {
      "comment": "--- R180 DATA (Extracted from Page 8 & 13) ---",
      "id": "EU-AEC-23-078100-SGO-ISO-FP-150-SW-STL-GEN-I-4S-MEC-EN13381-R180-500C-060-SCR-PG08",
      "data": {
        "rating": "R180",
        "crit_temp": "500C",
        "thickness_mm": 60,
        "max_section_factor": 61,
        "note": "3-hour rating, limited A/V"
      }
    },
    {
      "id": "EU-AEC-23-078100-SGO-ISO-FP-150-SW-STL-GEN-I-4S-MEC-EN13381-R180-600C-080-SCR-PG08",
      "data": {
        "rating": "R180",
        "crit_temp": "600C",
        "thickness_mm": 80,
        "max_section_factor": 99,
        "note": "Heavy 3-hour protection"
      }
    },
    {
      "id": "EU-AEC-23-078100-SGO-ISO-FP-150-SW-STL-GEN-I-4S-MEC-EN13381-R180-600C-100-SCR-PG08",
      "data": {
        "rating": "R180",
        "crit_temp": "600C",
        "thickness_mm": 100,
        "max_section_factor": 128,
        "note": "Maximum protection thickness"
      }
    }
  ]
}

File: isover_fireprotect_steel_taxonomy_COMPLETE.json (part 2 of 3)
{
        "max_section_factor": 436
      }
    },
    {
      "id": "EU-AEC-23-078100-SGO-ISO-FP-150-SW-STL-GEN-I-4S-MEC-EN13381-R60-550C-080-SCR-PG08",
      "data": {
        "rating": "R60",
        "crit_temp_C": 550,
        "thickness_mm": 80,
        "max_section_factor": 461
      }
    },
    {
      "id": "EU-AEC-23-078100-SGO-ISO-FP-150-SW-STL-GEN-I-4S-MEC-EN13381-R60-560C-080-SCR-PG08",
      "data": {
        "rating": "R60",
        "crit_temp_C": 560,
        "thickness_mm": 80,
        "max_section_factor": 471
      }
    },
    {
      "id": "EU-AEC-23-078100-SGO-ISO-FP-150-SW-STL-GEN-I-4S-MEC-EN13381-R60-600C-080-SCR-PG08",
      "data": {
        "rating": "R60",
        "crit_temp_C": 600,
        "thickness_mm": 80,
        "max_section_factor": 512
      }
    },
    {
      "id": "EU-AEC-23-078100-SGO-ISO-FP-150-SW-STL-GEN-I-4S-MEC-EN13381-R60-620C-080-SCR-PG08",
      "data": {
        "rating": "R60",
        "crit_temp_C": 620,
        "thickness_mm": 80,
        "max_section_factor": 532
      }
    },
    {
      "id": "EU-AEC-23-078100-SGO-ISO-FP-150-SW-STL-GEN-I-4S-MEC-EN13381-R60-650C-080-SCR-PG08",
      "data": {
        "rating": "R60",
        "crit_temp_C": 650,
        "thickness_mm": 80,
        "max_section_factor": 564
      }
    },
    {
      "id": "EU-AEC-23-078100-SGO-ISO-FP-150-SW-STL-GEN-I-4S-MEC-EN13381-R60-700C-080-SCR-PG08",
      "data": {
        "rating": "R60",
        "crit_temp_C": 700,
        "thickness_mm": 80,
        "max_section_factor": 616
      }
    },
    {
      "id": "EU-AEC-23-078100-SGO-ISO-FP-150-SW-STL-GEN-I-4S-MEC-EN13381-R60-450C-100-SCR-PG08",
      "data": {
        "rating": "R60",
        "crit_temp_C": 450,
        "thickness_mm": 100,
        "max_section_factor": 522
      }
    },
    {
      "id": "EU-AEC-23-078100-SGO-ISO-FP-150-SW-STL-GEN-I-4S-MEC-EN13381-R60-500C-100-SCR-PG08",
      "data": {
        "rating": "R60",
        "crit_temp_C": 500,
        "thickness_mm": 100,
        "max_section_factor": 568
      }
    },
    {
      "id": "EU-AEC-23-078100-SGO-ISO-FP-150-SW-STL-GEN-I-4S-MEC-EN13381-R60-525C-100-SCR-PG08",
      "data": {
        "rating": "R60",
        "crit_temp_C": 525,
        "thickness_mm": 100,
        "max_section_factor": 590
      }
    },
    {
      "id": "EU-AEC-23-078100-SGO-ISO-FP-150-SW-STL-GEN-I-4S-MEC-EN13381-R60-550C-100-SCR-PG08",
      "data": {
        "rating": "R60",
        "crit_temp_C": 550,
        "thickness_mm": 100,
        "max_section_factor": 610
      }
    },
    {
      "id": "EU-AEC-23-078100-SGO-ISO-FP-150-SW-STL-GEN-I-4S-MEC-EN13381-R60-560C-100-SCR-PG08",
      "data": {
        "rating": "R60",
        "crit_temp_C": 560,
        "thickness_mm": 100,
        "max_section_factor": 619
      }
    },
    {
      "id": "EU-AEC-23-078100-SGO-ISO-FP-150-SW-STL-GEN-I-4S-MEC-EN13381-R60-600C-100-SCR-PG08",
      "data": {
        "rating": "R60",
        "crit_temp_C": 600,
        "thickness_mm": 100,
        "max_section_factor": 645
      }
    },
    {
      "id": "EU-AEC-23-078100-SGO-ISO-FP-150-SW-STL-GEN-I-4S-MEC-EN13381-R60-620C-100-SCR-PG08",
      "data": {
        "rating": "R60",
        "crit_temp_C": 620,
        "thickness_mm": 100,
        "max_section_factor": 645
      }
    },
    {
      "id": "EU-AEC-23-078100-SGO-ISO-FP-150-SW-STL-GEN-I-4S-MEC-EN13381-R60-650C-100-SCR-PG08",
      "data": {
        "rating": "R60",
        "crit_temp_C": 650,
        "thickness_mm": 100,
        "max_section_factor": 645
      }
    },
    {
      "id": "EU-AEC-23-078100-SGO-ISO-FP-150-SW-STL-GEN-I-4S-MEC-EN13381-R60-700C-100-SCR-PG08",
      "data": {
        "rating": "R60",
        "crit_temp_C": 700,
        "thickness_mm": 100,
        "max_section_factor": 645
      }
    },
    {
      "id": "EU-AEC-23-078100-SGO-ISO-FP-150-SW-STL-GEN-I-4S-MEC-EN13381-R90-450C-020-SCR-PG08",
      "data": {
        "rating": "R90",
        "crit_temp_C": 450,
        "thickness_mm": 20,
        "max_section_factor": 69
      }
    },
    {
      "id": "EU-AEC-23-078100-SGO-ISO-FP-150-SW-STL-GEN-I-4S-MEC-EN13381-R90-500C-020-SCR-PG08",
      "data": {
        "rating": "R90",
        "crit_temp_C": 500,
        "thickness_mm": 20,
        "max_section_factor": 83
      }
    },
    {
      "id": "EU-AEC-23-078100-SGO-ISO-FP-150-SW-STL-GEN-I-4S-MEC-EN13381-R90-525C-020-SCR-PG08",
      "data": {
        "rating": "R90",
        "crit_temp_C": 525,
        "thickness_mm": 20,
        "max_section_factor": 91
      }
    },
    {
      "id": "EU-AEC-23-078100-SGO-ISO-FP-150-SW-STL-GEN-I-4S-MEC-EN13381-R90-550C-020-SCR-PG08",
      "data": {
        "rating": "R90",
        "crit_temp_C": 550,
        "thickness_mm": 20,
        "max_section_factor": 99
      }
    },
    {
      "id": "EU-AEC-23-078100-SGO-ISO-FP-150-SW-STL-GEN-I-4S-MEC-EN13381-R90-560C-020-SCR-PG08",
      "data": {
        "rating": "R90",
        "crit_temp_C": 560,
        "thickness_mm": 20,
        "max_section_factor": 103
      }
    },
    {
      "id": "EU-AEC-23-078100-SGO-ISO-FP-150-SW-STL-GEN-I-4S-MEC-EN13381-R90-600C-020-SCR-PG08",
      "data": {
        "rating": "R90",
        "crit_temp_C": 600,
        "thickness_mm": 20,
        "max_section_factor": 118
      }
    },
    {
      "id": "EU-AEC-23-078100-SGO-ISO-FP-150-SW-STL-GEN-I-4S-MEC-EN13381-R90-620C-020-SCR-PG08",
      "data": {
        "rating": "R90",
        "crit_temp_C": 620,
        "thickness_mm": 20,
        "max_section_factor": 127
      }
    },
    {
      "id": "EU-AEC-23-078100-SGO-ISO-FP-150-SW-STL-GEN-I-4S-MEC-EN13381-R90-650C-020-SCR-PG08",
      "data": {
        "rating": "R90",
        "crit_temp_C": 650,
        "thickness_mm": 20,
        "max_section_factor": 141
      }
    },
    {
      "id": "EU-AEC-23-078100-SGO-ISO-FP-150-SW-STL-GEN-I-4S-MEC-EN13381-R90-700C-020-SCR-PG08",
      "data": {
        "rating": "R90",
        "crit_temp_C": 700,
        "thickness_mm": 20,
        "max_section_factor": 167
      }
    },
    {
      "id": "EU-AEC-23-078100-SGO-ISO-FP-150-SW-STL-GEN-I-4S-MEC-EN13381-R90-450C-025-SCR-PG08",
      "data": {
        "rating": "R90",
        "crit_temp_C": 450,
        "thickness_mm": 25,
        "max_section_factor": 79
      }
    },
    {
      "id": "EU-AEC-23-078100-SGO-ISO-FP-150-SW-STL-GEN-I-4S-MEC-EN13381-R90-500C-025-SCR-PG08",
      "data": {
        "rating": "R90",
        "crit_temp_C": 500,
        "thickness_mm": 25,
        "max_section_factor": 94
      }
    },
    {
      "id": "EU-AEC-23-078100-SGO-ISO-FP-150-SW-STL-GEN-I-4S-MEC-EN13381-R90-525C-025-SCR-PG08",
      "data": {
        "rating": "R90",
        "crit_temp_C": 525,
        "thickness_mm": 25,
        "max_section_factor": 103
      }
    },
    {
      "id": "EU-AEC-23-078100-SGO-ISO-FP-150-SW-STL-GEN-I-4S-MEC-EN13381-R90-550C-025-SCR-PG08",
      "data": {
        "rating": "R90",
        "crit_temp_C": 550,
        "thickness_mm": 25,
        "max_section_factor": 112
      }
    },
    {
      "id": "EU-AEC-23-078100-SGO-ISO-FP-150-SW-STL-GEN-I-4S-MEC-EN13381-R90-560C-025-SCR-PG08",
      "data": {
        "rating": "R90",
        "crit_temp_C": 560,
        "thickness_mm": 25,
        "max_section_factor": 116
      }
    },
    {
      "id": "EU-AEC-23-078100-SGO-ISO-FP-150-SW-STL-GEN-I-4S-MEC-EN13381-R90-600C-025-SCR-PG08",
      "data": {
        "rating": "R90",
        "crit_temp_C": 600,
        "thickness_mm": 25,
        "max_section_factor": 133
      }
    },
    {
      "id": "EU-AEC-23-078100-SGO-ISO-FP-150-SW-STL-GEN-I-4S-MEC-EN13381-R90-620C-025-SCR-PG08",
      "data": {
        "rating": "R90",
        "crit_temp_C": 620,
        "thickness_mm": 25,
        "max_section_factor": 142
      }
    },
    {
      "id": "EU-AEC-23-078100-SGO-ISO-FP-150-SW-STL-GEN-I-4S-MEC-EN13381-R90-650C-025-SCR-PG08",
      "data": {
        "rating": "R90",
        "crit_temp_C": 650,
        "thickness_mm": 25,
        "max_section_factor": 157
      }
    },
    {
      "id": "EU-AEC-23-078100-SGO-ISO-FP-150-SW-STL-GEN-I-4S-MEC-EN13381-R90-700C-025-SCR-PG08",
      "data": {
        "rating": "R90",
        "crit_temp_C": 700,
        "thickness_mm": 25,
        "max_section_factor": 185
      }
    },
    {
      "id": "EU-AEC-23-078100-SGO-ISO-FP-150-SW-STL-GEN-I-4S-MEC-EN13381-R90-450C-030-SCR-PG08",
      "data": {
        "rating": "R90",
        "crit_temp_C": 450,
        "thickness_mm": 30,
        "max_section_factor": 89
      }
    },
    {
      "id": "EU-AEC-23-078100-SGO-ISO-FP-150-SW-STL-GEN-I-4S-MEC-EN13381-R90-500C-030-SCR-PG08",
      "data": {
        "rating": "R90",
        "crit_temp_C": 500,
        "thickness_mm": 30,
        "max_section_factor": 106
      }
    },
    {
      "id": "EU-AEC-23-078100-SGO-ISO-FP-150-SW-STL-GEN-I-4S-MEC-EN13381-R90-525C-030-SCR-PG08",
      "data": {
        "rating": "R90",
        "crit_temp_C": 525,
        "thickness_mm": 30,
        "max_section_factor": 115
      }
    },
    {
      "id": "EU-AEC-23-078100-SGO-ISO-FP-150-SW-STL-GEN-I-4S-MEC-EN13381-R90-550C-030-SCR-PG08",
      "data": {
        "rating": "R90",
        "crit_temp_C": 550,
        "thickness_mm": 30,
        "max_section_factor": 125
      }
    },
    {
      "id": "EU-AEC-23-078100-SGO-ISO-FP-150-SW-STL-GEN-I-4S-MEC-EN13381-R90-560C-030-SCR-PG08",
      "data": {
        "rating": "R90",
        "crit_temp_C": 560,
        "thickness_mm": 30,
        "max_section_factor": 129
      }
    },
    {
      "id": "EU-AEC-23-078100-SGO-ISO-FP-150-SW-STL-GEN-I-4S-MEC-EN13381-R90-600C-030-SCR-PG08",
      "data": {
        "rating": "R90",
        "crit_temp_C": 600,
        "thickness_mm": 30,
        "max_section_factor": 147
      }
    },
    {
      "id": "EU-AEC-23-078100-SGO-ISO-FP-150-SW-STL-GEN-I-4S-MEC-EN13381-R90-620C-030-SCR-PG08",
      "data": {
        "rating": "R90",
        "crit_temp_C": 620,
        "thickness_mm": 30,
        "max_section_factor": 157
      }
    },
    {
      "id": "EU-AEC-23-078100-SGO-ISO-FP-150-SW-STL-GEN-I-4S-MEC-EN13381-R90-650C-030-SCR-PG08",
      "data": {
        "rating": "R90",
        "crit_temp_C": 650,
        "thickness_mm": 30,
        "max_section_factor": 173
      }
    },
    {
      "id": "EU-AEC-23-078100-SGO-ISO-FP-150-SW-STL-GEN-I-4S-MEC-EN13381-R90-700C-030-SCR-PG08",
      "data": {
        "rating": "R90",
        "crit_temp_C": 700,
        "thickness_mm": 30,
        "max_section_factor": 203
      }
    },
    {
      "id": "EU-AEC-23-078100-SGO-ISO-FP-150-SW-STL-GEN-I-4S-MEC-EN13381-R90-450C-040-SCR-PG08",
      "data": {
        "rating": "R90",
        "crit_temp_C": 450,
        "thickness_mm": 40,
        "max_section_factor": 110
      }
    },
    {
      "id": "EU-AEC-23-078100-SGO-ISO-FP-150-SW-STL-GEN-I-4S-MEC-EN13381-R90-500C-040-SCR-PG08",
      "data": {
        "rating": "R90",
        "crit_temp_C": 500,
        "thickness_mm": 40,
        "max_section_factor": 130
      }
    },
    {
      "id": "EU-AEC-23-078100-SGO-ISO-FP-150-SW-STL-GEN-I-4S-MEC-EN13381-R90-525C-040-SCR-PG08",
      "data": {
        "rating": "R90",
        "crit_temp_C": 525,
        "thickness_mm": 40,
        "max_section_factor": 141
      }
    },
    {
      "id": "EU-AEC-23-078100-SGO-ISO-FP-150-SW-STL-GEN-I-4S-MEC-EN13381-R90-550C-040-SCR-PG08",
      "data": {
        "rating": "R90",
        "crit_temp_C": 550,
        "thickness_mm": 40,
        "max_section_factor": 152
      }
    },
    {
      "id": "EU-AEC-23-078100-SGO-ISO-FP-150-SW-STL-GEN-I-4S-MEC-EN13381-R90-560C-040-SCR-PG08",
      "data": {
        "rating": "R90",
        "crit_temp_C": 560,
        "thickness_mm": 40,
        "max_section_factor": 157
      }
    },
    {
      "id": "EU-AEC-23-078100-SGO-ISO-FP-150-SW-STL-GEN-I-4S-MEC-EN13381-R90-600C-040-SCR-PG08",
      "data": {
        "rating": "R90",
        "crit_temp_C": 600,
        "thickness_mm": 40,
        "max_section_factor": 177
      }
    },
    {
      "id": "EU-AEC-23-078100-SGO-ISO-FP-150-SW-STL-GEN-I-4S-MEC-EN13381-R90-620C-040-SCR-PG08",
      "data": {
        "rating": "R90",
        "crit_temp_C": 620,
        "thickness_mm": 40,
        "max_section_factor": 188
      }
    },
    {
      "id": "EU-AEC-23-078100-SGO-ISO-FP-150-SW-STL-GEN-I-4S-MEC-EN13381-R90-650C-040-SCR-PG08",
      "data": {
        "rating": "R90",
        "crit_temp_C": 650,
        "thickness_mm": 40,
        "max_section_factor": 205
      }
    },
    {
      "id": "EU-AEC-23-078100-SGO-ISO-FP-150-SW-STL-GEN-I-4S-MEC-EN13381-R90-700C-040-SCR-PG08",
      "data": {
        "rating": "R90",
        "crit_temp_C": 700,
        "thickness_mm": 40,
        "max_section_factor": 237
      }
    },
    {
      "id": "EU-AEC-23-078100-SGO-ISO-FP-150-SW-STL-GEN-I-4S-MEC-EN13381-R90-450C-050-SCR-PG08",
      "data": {
        "rating": "R90",
        "crit_temp_C": 450,
        "thickness_mm": 50,
        "max_section_factor": 133
      }
    },
    {
      "id": "EU-AEC-23-078100-SGO-ISO-FP-150-SW-STL-GEN-I-4S-MEC-EN13381-R90-500C-050-SCR-PG08",
      "data": {
        "rating": "R90",
        "crit_temp_C": 500,
        "thickness_mm": 50,
        "max_section_factor": 155
      }
    },
    {
      "id": "EU-AEC-23-078100-SGO-ISO-FP-150-SW-STL-GEN-I-4S-MEC-EN13381-R90-525C-050-SCR-PG08",
      "data": {
        "rating": "R90",
        "crit_temp_C": 525,
        "thickness_mm": 50,
        "max_section_factor": 167
      }
    },
    {
      "id": "EU-AEC-23-078100-SGO-ISO-FP-150-SW-STL-GEN-I-4S-MEC-EN13381-R90-550C-050-SCR-PG08",
      "data": {
        "rating": "R90",
        "crit_temp_C": 550,
        "thickness_mm": 50,
        "max_section_factor": 180
      }
    },
    {
      "id": "EU-AEC-23-078100-SGO-ISO-FP-150-SW-STL-GEN-I-4S-MEC-EN13381-R90-560C-050-SCR-PG08",
      "data": {
        "rating": "R90",
        "crit_temp_C": 560,
        "thickness_mm": 50,
        "max_section_factor": 185
      }
    },
    {
      "id": "EU-AEC-23-078100-SGO-ISO-FP-150-SW-STL-GEN-I-4S-MEC-EN13381-R90-600C-050-SCR-PG08",
      "data": {
        "rating": "R90",
        "crit_temp_C": 600,
        "thickness_mm": 50,
        "max_section_factor": 207
      }
    },
    {
      "id": "EU-AEC-23-078100-SGO-ISO-FP-150-SW-STL-GEN-I-4S-MEC-EN13381-R90-620C-050-SCR-PG08",
      "data": {
        "rating": "R90",
        "crit_temp_C": 620,
        "thickness_mm": 50,
        "max_section_factor": 218
      }
    },
    {
      "id": "EU-AEC-23-078100-SGO-ISO-FP-150-SW-STL-GEN-I-4S-MEC-EN13381-R90-650C-050-SCR-PG08",
      "data": {
        "rating": "R90",
        "crit_temp_C": 650,
        "thickness_mm": 50,
        "max_section_factor": 237
      }
    },
    {
      "id": "EU-AEC-23-078100-SGO-ISO-FP-150-SW-STL-GEN-I-4S-MEC-EN13381-R90-700C-050-SCR-PG08",
      "data": {
        "rating": "R90",
        "crit_temp_C": 700,
        "thickness_mm": 50,
        "max_section_factor": 270
      }
    },
    {
      "id": "EU-AEC-23-078100-SGO-ISO-FP-150-SW-STL-GEN-I-4S-MEC-EN13381-R90-450C-060-SCR-PG08",
      "data": {
        "rating": "R90",
        "crit_temp_C": 450,
        "thickness_mm": 60,
        "max_section_factor": 157
      }
    },
    {
      "id": "EU-AEC-23-078100-SGO-ISO-FP-150-SW-STL-GEN-I-4S-MEC-EN13381-R90-500C-060-SCR-PG08",
      "data": {
        "rating": "R90",
        "crit_temp_C": 500,
        "thickness_mm": 60,
        "max_section_factor": 182
      }
    },
    {
      "id": "EU-AEC-23-078100-SGO-ISO-FP-150-SW-STL-GEN-I-4S-MEC-EN13381-R90-525C-060-SCR-PG08",
      "data": {
        "rating": "R90",
        "crit_temp_C": 525,
        "thickness_mm": 60,
        "max_section_factor": 195
      }
    },
    {
      "id": "EU-AEC-23-078100-SGO-ISO-FP-150-SW-STL-GEN-I-4S-MEC-EN13381-R90-550C-060-SCR-PG08",
      "data": {
        "rating": "R90",
        "crit_temp_C": 550,
        "thickness_mm": 60,
        "max_section_factor": 208
      }
    },
    {
      "id": "EU-AEC-23-078100-SGO-ISO-FP-150-SW-STL-GEN-I-4S-MEC-EN13381-R90-560C-060-SCR-PG08",
      "data": {
        "rating": "R90",
        "crit_temp_C": 560,
        "thickness_mm": 60,
        "max_section_factor": 214
      }
    },
    {
      "id": "EU-AEC-23-078100-SGO-ISO-FP-150-SW-STL-GEN-I-4S-MEC-EN13381-R90-600C-060-SCR-PG08",
      "data": {
        "rating": "R90",
        "crit_temp_C": 600,
        "thickness_mm": 60,
        "max_section_factor": 237
      }
    },
    {
      "id": "EU-AEC-23-078100-SGO-ISO-FP-150-SW-STL-GEN-I-4S-MEC-EN13381-R90-620C-060-SCR-PG08",
      "data": {
        "rating": "R90",
        "crit_temp_C": 620,
        "thickness_mm": 60,
        "max_section_factor": 249
      }
    },
    {
      "id": "EU-AEC-23-078100-SGO-ISO-FP-150-SW-STL-GEN-I-4S-MEC-EN13381-R90-650C-060-SCR-PG08",
      "data": {
        "rating": "R90",
        "crit_temp_C": 650,
        "thickness_mm": 60,
        "max_section_factor": 268
      }
    },
    {
      "id": "EU-AEC-23-078100-SGO-ISO-FP-150-SW-STL-GEN-I-4S-MEC-EN13381-R90-700C-060-SCR-PG08",
      "data": {
        "rating": "R90",
        "crit_temp_C": 700,
        "thickness_mm": 60,
        "max_section_factor": 301
      }
    },
    {
      "id": "EU-AEC-23-078100-SGO-ISO-FP-150-SW-STL-GEN-I-4S-MEC-EN13381-R90-450C-080-SCR-PG08",
      "data": {
        "rating": "R90",
        "crit_temp_C": 450,
        "thickness_mm": 80,
        "max_section_factor": 211
      }
    },
    {
      "id": "EU-AEC-23-078100-SGO-ISO-FP-150-SW-STL-GEN-I-4S-MEC-EN13381-R90-500C-080-SCR-PG08",
      "data": {
        "rating": "R90",
        "crit_temp_C": 500,
        "thickness_mm": 80,
        "max_section_factor": 239
      }
    },
    {
      "id": "EU-AEC-23-078100-SGO-ISO-FP-150-SW-STL-GEN-I-4S-MEC-EN13381-R90-525C-080-SCR-PG08",
      "data": {
        "rating": "R90",
        "crit_temp_C": 525,
        "thickness_mm": 80,
        "max_section_factor": 254
      }
    },
    {
      "id": "EU-AEC-23-078100-SGO-ISO-FP-150-SW-STL-GEN-I-4S-MEC-EN13381-R90-550C-080-SCR-PG08",
      "data": {
        "rating": "R90",
        "crit_temp_C": 550,
        "thickness_mm": 80,
        "max_section_factor": 268
      }
    },
    {
      "id": "EU-AEC-23-078100-SGO-ISO-FP-150-SW-STL-GEN-I-4S-MEC-EN13381-R90-560C-080-SCR-PG08",
      "data": {
        "rating": "R90",
        "crit_temp_C": 560,
        "thickness_mm": 80,
        "max_section_factor": 274
      }
    },
    {
      "id": "EU-AEC-23-078100-SGO-ISO-FP-150-SW-STL-GEN-I-4S-MEC-EN13381-R90-600C-080-SCR-PG08",
      "data": {
        "rating": "R90",
        "crit_temp_C": 600,
        "thickness_mm": 80,
        "max_section_factor": 298
      }
    },
    {
      "id": "EU-AEC-23-078100-SGO-ISO-FP-150-SW-STL-GEN-I-4S-MEC-EN13381-R90-620C-080-SCR-PG08",
      "data": {
        "rating": "R90",
        "crit_temp_C": 620,
        "thickness_mm": 80,
        "max_section_factor": 310
      }
    },
    {
      "id": "EU-AEC-23-078100-SGO-ISO-FP-150-SW-STL-GEN-I-4S-MEC-EN13381-R90-650C-080-SCR-PG08",
      "data": {
        "rating": "R90",
        "crit_temp_C": 650,
        "thickness_mm": 80,
        "max_section_factor": 329
      }
    },
    {
      "id": "EU-AEC-23-078100-SGO-ISO-FP-150-SW-STL-GEN-I-4S-MEC-EN13381-R90-700C-080-SCR-PG08",
      "data": {
        "rating": "R90",
        "crit_temp_C": 700,
        "thickness_mm": 80,
        "max_section_factor": 357
      }
    },
    {
      "id": "EU-AEC-23-078100-SGO-ISO-FP-150-SW-STL-GEN-I-4S-MEC-EN13381-R90-450C-100-SCR-PG08",
      "data": {
        "rating": "R90",
        "crit_temp_C": 450,
        "thickness_mm": 100,
        "max_section_factor": 274
      }
    },
    {
      "id": "EU-AEC-23-078100-SGO-ISO-FP-150-SW-STL-GEN-I-4S-MEC-EN13381-R90-500C-100-SCR-PG08",
      "data": {
        "rating": "R90",
        "crit_temp_C": 500,
        "thickness_mm": 100,
        "max_section_factor": 303
      }
    },
    {
      "id": "EU-AEC-23-078100-SGO-ISO-FP-150-SW-STL-GEN-I-4S-MEC-EN13381-R90-525C-100-SCR-PG08",
      "data": {
        "rating": "R90",
        "crit_temp_C": 525,
        "thickness_mm": 100,
        "max_section_factor": 317
      }
    },
    {
      "id": "EU-AEC-23-078100-SGO-ISO-FP-150-SW-STL-GEN-I-4S-MEC-EN13381-R90-550C-100-SCR-PG08",
      "data": {
        "rating": "R90",
        "crit_temp_C": 550,
        "thickness_mm": 100,
        "max_section_factor": 332
      }
    },
    {
      "id": "EU-AEC-23-078100-SGO-ISO-FP-150-SW-STL-GEN-I-4S-MEC-EN13381-R90-560C-100-SCR-PG08",
      "data": {
        "rating": "R90",
        "crit_temp_C": 560,
        "thickness_mm": 100,
        "max_section_factor": 338
      }
    },
    {
      "id": "EU-AEC-23-078100-SGO-ISO-FP-150-SW-STL-GEN-I-4S-MEC-EN13381-R90-600C-100-SCR-PG08",
      "data": {
        "rating": "R90",
        "crit_temp_C": 600,
        "thickness_mm": 100,
        "max_section_factor": 357
      }
    },
    {
      "id": "EU-AEC-23-078100-SGO-ISO-FP-150-SW-STL-GEN-I-4S-MEC-EN13381-R90-620C-100-SCR-PG08",
      "data": {
        "rating": "R90",
        "crit_temp_C": 620,
        "thickness_mm": 100,
        "max_section_factor": 357
      }
    },
    {
      "id": "EU-AEC-23-078100-SGO-ISO-FP-150-SW-STL-GEN-I-4S-MEC-EN13381-R90-650C-100-SCR-PG08",
      "data": {
        "rating": "R90",
        "crit_temp_C": 650,
        "thickness_mm": 100,
        "max_section_factor": 357
      }
    },
    {
      "id": "EU-AEC-23-078100-SGO-ISO-FP-150-SW-STL-GEN-I-4S-MEC-EN13381-R90-700C-100-SCR-PG08",
      "data": {
        "rating": "R90",
        "crit_temp_C": 700,
        "thickness_mm": 100,
        "max_section_factor": 357
      }
    },
    {
      "id": "EU-AEC-23-078100-SGO-ISO-FP-150-SW-STL-GEN-I-4S-MEC-EN13381-R120-500C-020-SCR-PG08",
      "data": {
        "rating": "R120",
        "crit_temp_C": 500,
        "thickness_mm": 20,
        "max_section_factor": 60
      }
    },
    {
      "id": "EU-AEC-23-078100-SGO-ISO-FP-150-SW-STL-GEN-I-4S-MEC-EN13381-R120-525C-020-SCR-PG08",
      "data": {
        "rating": "R120",
        "crit_temp_C": 525,
        "thickness_mm": 20,
        "max_section_factor": 65
      }
    },
    {
      "id": "EU-AEC-23-078100-SGO-ISO-FP-150-SW-STL-GEN-I-4S-MEC-EN13381-R120-550C-020-SCR-PG08",
      "data": {
        "rating": "R120",
        "crit_temp_C": 550,
        "thickness_mm": 20,
        "max_section_factor": 67
      }
    },
    {
      "id": "EU-AEC-23-078100-SGO-ISO-FP-150-SW-STL-GEN-I-4S-MEC-EN13381-R120-600C-020-SCR-PG08",
      "data": {
        "rating": "R120",
        "crit_temp_C": 600,
        "thickness_mm": 20,
        "max_section_factor": 75
      }
    },
    {
      "id": "EU-AEC-23-078100-SGO-ISO-FP-150-SW-STL-GEN-I-4S-MEC-EN13381-R120-620C-020-SCR-PG08",
      "data": {
        "rating": "R120",
        "crit_temp_C": 620,
        "thickness_mm": 20,
        "max_section_factor": 79
      }
    },
    {
      "id": "EU-AEC-23-078100-SGO-ISO-FP-150-SW-STL-GEN-I-4S-MEC-EN13381-R120-650C-020-SCR-PG08",
      "data": {
        "rating": "R120",
        "crit_temp_C": 650,
        "thickness_mm": 20,
        "max_section_factor": 86
      }
    },
    {
      "id": "EU-AEC-23-078100-SGO-ISO-FP-150-SW-STL-GEN-I-4S-MEC-EN13381-R120-700C-020-SCR-PG08",
      "data": {
        "rating": "R120",
        "crit_temp_C": 700,
        "thickness_mm": 20,
        "max_section_factor": 99
      }
    },
    {
      "id": "EU-AEC-23-078100-SGO-ISO-FP-150-SW-STL-GEN-I-4S-MEC-EN13381-R120-500C-025-SCR-PG08",
      "data": {
        "rating": "R120",
        "crit_temp_C": 500,
        "thickness_mm": 25,
        "max_section_factor": 63
      }
    },
    {
      "id": "EU-AEC-23-078100-SGO-ISO-FP-150-SW-STL-GEN-I-4S-MEC-EN13381-R120-525C-025-SCR-PG08",
      "data": {
        "rating": "R120",
        "crit_temp_C": 525,
        "thickness_mm": 25,
        "max_section_factor": 68
      }
    },
    {
      "id": "EU-AEC-23-078100-SGO-ISO-FP-150-SW-STL-GEN-I-4S-MEC-EN13381-R120-550C-025-SCR-PG08",
      "data": {
        "rating": "R120",
        "crit_temp_C": 550,
        "thickness_mm": 25,
        "max_section_factor": 73
      }
    },
    {
      "id": "EU-AEC-23-078100-SGO-ISO-FP-150-SW-STL-GEN-I-4S-MEC-EN13381-R120-560C-025-SCR-PG08",
      "data": {
        "rating": "R120",
        "crit_temp_C": 560,
        "thickness_mm": 25,
        "max_section_factor": 75
      }
    },
    {
      "id": "EU-AEC-23-078100-SGO-ISO-FP-150-SW-STL-GEN-I-4S-MEC-EN13381-R120-600C-025-SCR-PG08",
      "data": {
        "rating": "R120",
        "crit_temp_C": 600,
        "thickness_mm": 25,
        "max_section_factor": 84
      }
    },
    {
      "id": "EU-AEC-23-078100-SGO-ISO-FP-150-SW-STL-GEN-I-4S-MEC-EN13381-R120-620C-025-SCR-PG08",
      "data": {
        "rating": "R120",
        "crit_temp_C": 620,
        "thickness_mm": 25,
        "max_section_factor": 89
      }
    },
    {
      "id": "EU-AEC-23-078100-SGO-ISO-FP-150-SW-STL-GEN-I-4S-MEC-EN13381-R120-650C-025-SCR-PG08",
      "data": {
        "rating": "R120",
        "crit_temp_C": 650,
        "thickness_mm": 25,
        "max_section_factor": 96
      }
    },
    {
      "id": "EU-AEC-23-078100-SGO-ISO-FP-150-SW-STL-GEN-I-4S-MEC-EN13381-R120-700C-025-SCR-PG08",
      "data": {
        "rating": "R120",
        "crit_temp_C": 700,
        "thickness_mm": 25,
        "max_section_factor": 110
      }
    },
    {
      "id": "EU-AEC-23-078100-SGO-ISO-FP-150-SW-STL-GEN-I-4S-MEC-EN13381-R120-450C-030-SCR-PG08",
      "data": {
        "rating": "R120",
        "crit_temp_C": 450,
        "thickness_mm": 30,
        "max_section_factor": 60
      }
    },
    {
      "id": "EU-AEC-23-078100-SGO-ISO-FP-150-SW-STL-GEN-I-4S-MEC-EN13381-R120-500C-030-SCR-PG08",
      "data": {
        "rating": "R120",
        "crit_temp_C": 500,
        "thickness_mm": 30,
        "max_section_factor": 70
      }
    },
    {
      "id": "EU-AEC-23-078100-SGO-ISO-FP-150-SW-STL-GEN-I-4S-MEC-EN13381-R120-525C-030-SCR-PG08",
      "data": {
        "rating": "R120",
        "crit_temp_C": 525,
        "thickness_mm": 30,
        "max_section_factor": 76
      }
    },
    {
      "id": "EU-AEC-23-078100-SGO-ISO-FP-150-SW-STL-GEN-I-4S-MEC-EN13381-R120-550C-030-SCR-PG08",
      "data": {
        "rating": "R120",
        "crit_temp_C": 550,
        "thickness_mm": 30,
        "max_section_factor": 81
      }
    },
    {
      "id": "EU-AEC-23-078100-SGO-ISO-FP-150-SW-STL-GEN-I-4S-MEC-EN13381-R120-560C-030-SCR-PG08",
      "data": {
        "rating": "R120",
        "crit_temp_C": 560,
        "thickness_mm": 30,
        "max_section_factor": 84
      }
    },
    {
      "id": "EU-AEC-23-078100-SGO-ISO-FP-150-SW-STL-GEN-I-4S-MEC-EN13381-R120-600C-030-SCR-PG08",
      "data": {
        "rating": "R120",
        "crit_temp_C": 600,
        "thickness_mm": 30,
        "max_section_factor": 93
      }
    },
    {
      "id": "EU-AEC-23-078100-SGO-ISO-FP-150-SW-STL-GEN-I-4S-MEC-EN13381-R120-620C-030-SCR-PG08",
      "data": {
        "rating": "R120",
        "crit_temp_C": 620,
        "thickness_mm": 30,
        "max_section_factor": 98
      }
    },
    {
      "id": "EU-AEC-23-078100-SGO-ISO-FP-150-SW-STL-GEN-I-4S-MEC-EN13381-R120-650C-030-SCR-PG08",
      "data": {
        "rating": "R120",
        "crit_temp_C": 650,
        "thickness_mm": 30,
        "max_section_factor": 106
      }
    },
    {
      "id": "EU-AEC-23-078100-SGO-ISO-FP-150-SW-STL-GEN-I-4S-MEC-EN13381-R120-700C-030-SCR-PG08",
      "data": {
        "rating": "R120",
        "crit_temp_C": 700,
        "thickness_mm": 30,
        "max_section_factor": 121
      }
    },
    {
      "id": "EU-AEC-23-078100-SGO-ISO-FP-150-SW-STL-GEN-I-4S-MEC-EN13381-R120-450C-040-SCR-PG08",
      "data": {
        "rating": "R120",
        "crit_temp_C": 450,
        "thickness_mm": 40,
        "max_section_factor": 74
      }
    },
    {
      "id": "EU-AEC-23-078100-SGO-ISO-FP-150-SW-STL-GEN-I-4S-MEC-EN13381-R120-500C-040-SCR-PG08",
      "data": {
        "rating": "R120",
        "crit_temp_C": 500,
        "thickness_mm": 40,
        "max_section_factor": 85
      }
    },
    {
      "id": "EU-AEC-23-078100-SGO-ISO-FP-150-SW-STL-GEN-I-4S-MEC-EN13381-R120-525C-040-SCR-PG08",
      "data": {
        "rating": "R120",
        "crit_temp_C": 525,
        "thickness_mm": 40,
        "max_section_factor": 92
      }
    },
    {
      "id": "EU-AEC-23-078100-SGO-ISO-FP-150-SW-STL-GEN-I-4S-MEC-EN13381-R120-550C-040-SCR-PG08",
      "data": {
        "rating": "R120",
        "crit_temp_C": 550,
        "thickness_mm": 40,
        "max_section_factor": 98
      }
    },
    {
      "id": "EU-AEC-23-078100-SGO-ISO-FP-150-SW-STL-GEN-I-4S-MEC-EN13381-R120-560C-040-SCR-PG08",
      "data": {
        "rating": "R120",
        "crit_temp_C": 560,
        "thickness_mm": 40,
        "max_section_factor": 101
      }
    },
    {
      "id": "EU-AEC-23-078100-SGO-ISO-FP-150-SW-STL-GEN-I-4S-MEC-EN13381-R120-600C-040-SCR-PG08",
      "data": {
        "rating": "R120",
        "crit_temp_C": 600,
        "thickness_mm": 40,
        "max_section_factor": 112
      }
    },
    {
      "id": "EU-AEC-23-078100-SGO-ISO-FP-150-SW-STL-GEN-I-4S-MEC-EN13381-R120-620C-040-SCR-PG08",
      "data": {
        "rating": "R120",
        "crit_temp_C": 620,
        "thickness_mm": 40,
        "max_section_factor": 117
      }
    },
    {
      "id": "EU-AEC-23-078100-SGO-ISO-FP-150-SW-STL-GEN-I-4S-MEC-EN13381-R120-650C-040-SCR-PG08",
      "data": {
        "rating": "R120",
        "crit_temp_C": 650,
        "thickness_mm": 40,
        "max_section_factor": 126
      }
    },
    {
      "id": "EU-AEC-23-078100-SGO-ISO-FP-150-SW-STL-GEN-I-4S-MEC-EN13381-R120-700C-040-SCR-PG08",
      "data": {
        "rating": "R120",
        "crit_temp_C": 700,
        "thickness_mm": 40,
        "max_section_factor": 142
      }
    },
    {
      "id": "EU-AEC-23-078100-SGO-ISO-FP-150-SW-STL-GEN-I-4S-MEC-EN13381-R120-450C-050-SCR-PG08",
      "data": {
        "rating": "R120",
        "crit_temp_C": 450,
        "thickness_mm": 50,
        "max_section_factor": 88
      }
    },
    {
      "id": "EU-AEC-23-078100-SGO-ISO-FP-150-SW-STL-GEN-I-4S-MEC-EN13381-R120-500C-050-SCR-PG08",
      "data": {
        "rating": "R120",
        "crit_temp_C": 500,
        "thickness_mm": 50,
        "max_section_factor": 101
      }
    },
    {
      "id": "EU-AEC-23-078100-SGO-ISO-FP-150-SW-STL-GEN-I-4S-MEC-EN13381-R120-525C-050-SCR-PG08",
      "data": {
        "rating": "R120",
        "crit_temp_C": 525,
        "thickness_mm": 50,
        "max_section_factor": 108
      }
    },
    {
      "id": "EU-AEC-23-078100-SGO-ISO-FP-150-SW-STL-GEN-I-4S-MEC-EN13381-R120-550C-050-SCR-PG08",
      "data": {
        "rating": "R120",
        "crit_temp_C": 550,
        "thickness_mm": 50,
        "max_section_factor": 115
      }
    },
    {
      "id": "EU-AEC-23-078100-SGO-ISO-FP-150-SW-STL-GEN-I-4S-MEC-EN13381-R120-560C-050-SCR-PG08",
      "data": {
        "rating": "R120",
        "crit_temp_C": 560,
        "thickness_mm": 50,
        "max_section_factor": 118
      }
    },
    {
      "id": "EU-AEC-23-078100-SGO-ISO-FP-150-SW-STL-GEN-I-4S-MEC-EN13381-R120-600C-050-SCR-PG08",
      "data": {
        "rating": "R120",
        "crit_temp_C": 600,
        "thickness_mm": 50,
        "max_section_factor": 130
      }
    },
    {
      "id": "EU-AEC-23-078100-SGO-ISO-FP-150-SW-STL-GEN-I-4S-MEC-EN13381-R120-620C-050-SCR-PG08",
      "data": {
        "rating": "R120",
        "crit_temp_C": 620,
        "thickness_mm": 50,
        "max_section_factor": 136
      }
    },
    {
      "id": "EU-AEC-23-078100-SGO-ISO-FP-150-SW-STL-GEN-I-4S-MEC-EN13381-R120-650C-050-SCR-PG08",
      "data": {
        "rating": "R120",
        "crit_temp_C": 650,
        "thickness_mm": 50,
        "max_section_factor": 146
      }
    },
    {
      "id": "EU-AEC-23-078100-SGO-ISO-FP-150-SW-STL-GEN-I-4S-MEC-EN13381-R120-700C-050-SCR-PG08",
      "data": {
        "rating": "R120",
        "crit_temp_C": 700,
        "thickness_mm": 50,
        "max_section_factor": 163
      }
    },
    {
      "id": "EU-AEC-23-078100-SGO-ISO-FP-150-SW-STL-GEN-I-4S-MEC-EN13381-R120-450C-060-SCR-PG08",
      "data": {
        "rating": "R120",
        "crit_temp_C": 450,
        "thickness_mm": 60,
        "max_section_factor": 103
      }
    },
    {
      "id": "EU-AEC-23-078100-SGO-ISO-FP-150-SW-STL-GEN-I-4S-MEC-EN13381-R120-500C-060-SCR-PG08",
      "data": {
        "rating": "R120",
        "crit_temp_C": 500,
        "thickness_mm": 60,
        "max_section_factor": 118
      }
    },
    {
      "id": "EU-AEC-23-078100-SGO-ISO-FP-150-SW-STL-GEN-I-4S-MEC-EN13381-R120-525C-060-SCR-PG08",
      "data": {
        "rating": "R120",
        "crit_temp_C": 525,
        "thickness_mm": 60,
        "max_section_factor": 125
      }
    },
    {
      "id": "EU-AEC-23-078100-SGO-ISO-FP-150-SW-STL-GEN-I-4S-MEC-EN13381-R120-550C-060-SCR-PG08",
      "data": {
        "rating": "R120",
        "crit_temp_C": 550,
        "thickness_mm": 60,
        "max_section_factor": 133
      }
    },
    {
      "id": "EU-AEC-23-078100-SGO-ISO-FP-150-SW-STL-GEN-I-4S-MEC-EN13381-R120-560C-060-SCR-PG08",
      "data": {
        "rating": "R120",
        "crit_temp_C": 560,
        "thickness_mm": 60,
        "max_section_factor": 136
      }
    },
    {
      "id": "EU-AEC-23-078100-SGO-ISO-FP-150-SW-STL-GEN-I-4S-MEC-EN13381-R120-600C-060-SCR-PG08",
      "data": {
        "rating": "R120",
        "crit_temp_C": 600,
        "thickness_mm": 60,
        "max_section_factor": 149
      }
    },
    {
      "id": "EU-AEC-23-078100-SGO-ISO-FP-150-SW-STL-GEN-I-4S-MEC-EN13381-R120-620C-060-SCR-PG08",
      "data": {
        "rating": "R120",
        "crit_temp_C": 620,
        "thickness_mm": 60,
        "max_section_factor": 156
      }
    },
    {
      "id": "EU-AEC-23-078100-SGO-ISO-FP-150-SW-STL-GEN-I-4S-MEC-EN13381-R120-650C-060-SCR-PG08",
      "data": {
        "rating": "R120",
        "crit_temp_C": 650,
        "thickness_mm": 60,
        "max_section_factor": 166
      }
    },
    {
      "id": "EU-AEC-23-078100-SGO-ISO-FP-150-SW-STL-GEN-I-4S-MEC-EN13381-R120-700C-060-SCR-PG08",
      "data": {
        "rating": "R120",
        "crit_temp_C": 700,
        "thickness_mm": 60,
        "max_section_factor": 184
      }
    },
    {
      "id": "EU-AEC-23-078100-SGO-ISO-FP-150-SW-STL-GEN-I-4S-MEC-EN13381-R120-450C-080-SCR-PG08",
      "data": {
        "rating": "R120",
        "crit_temp_C": 450,
        "thickness_mm": 80,
        "max_section_factor": 135
      }
    },
    {
      "id": "EU-AEC-23-078100-SGO-ISO-FP-150-SW-STL-GEN-I-4S-MEC-EN13381-R120-500C-080-SCR-PG08",
      "data": {
        "rating": "R120",
        "crit_temp_C": 500,
        "thickness_mm": 80,
        "max_section_factor": 152
      }
    },
    {
      "id": "EU-AEC-23-078100-SGO-ISO-FP-150-SW-STL-GEN-I-4S-MEC-EN13381-R120-525C-080-SCR-PG08",
      "data": {
        "rating": "R120",
        "crit_temp_C": 525,
        "thickness_mm": 80,
        "max_section_factor": 160
      }
    },
    {
      "id": "EU-AEC-23-078100-SGO-ISO-FP-150-SW-STL-GEN-I-4S-MEC-EN13381-R120-550C-080-SCR-PG08",
      "data": {
        "rating": "R120",
        "crit_temp_C": 550,
        "thickness_mm": 80,
        "max_section_factor": 169
      }
    },
    {
      "id": "EU-AEC-23-078100-SGO-ISO-FP-150-SW-STL-GEN-I-4S-MEC-EN13381-R120-560C-080-SCR-PG08",
      "data": {
        "rating": "R120",
        "crit_temp_C": 560,
        "thickness_mm": 80,
        "max_section_factor": 173
      }
    },
    {
      "id": "EU-AEC-23-078100-SGO-ISO-FP-150-SW-STL-GEN-I-4S-MEC-EN13381-R120-600C-080-SCR-PG08",
      "data": {
        "rating": "R120",
        "crit_temp_C": 600,
        "thickness_mm": 80,
        "max_section_factor": 187
      }
    },
    {
      "id": "EU-AEC-23-078100-SGO-ISO-FP-150-SW-STL-GEN-I-4S-MEC-EN13381-R120-620C-080-SCR-PG08",
      "data": {
        "rating": "R120",
        "crit_temp_C": 620,
        "thickness_mm": 80,
        "max_section_factor": 194
      }
    },
    {
      "id": "EU-AEC-23-078100-SGO-ISO-FP-150-SW-STL-GEN-I-4S-MEC-EN13381-R120-650C-080-SCR-PG08",
      "data": {
        "rating": "R120",
        "crit_temp_C": 650,
        "thickness_mm": 80,
        "max_section_factor": 205
      }
    },
    {
      "id": "EU-AEC-23-078100-SGO-ISO-FP-150-SW-STL-GEN-I-4S-MEC-EN13381-R120-700C-080-SCR-PG08",
      "data": {
        "rating": "R120",
        "crit_temp_C": 700,
        "thickness_mm": 80,
        "max_section_factor": 223
      }
    },
    {
      "id": "EU-AEC-23-078100-SGO-ISO-FP-150-SW-STL-GEN-I-4S-MEC-EN13381-R120-450C-100-SCR-PG08",
      "data": {
        "rating": "R120",
        "crit_temp_C": 450,
        "thickness_mm": 100,
        "max_section_factor": 170
      }
    },
    {
      "id": "EU-AEC-23-078100-SGO-ISO-FP-150-SW-STL-GEN-I-4S-MEC-EN13381-R120-500C-100-SCR-PG08",
      "data": {
        "rating": "R120",
        "crit_temp_C": 500,
        "thickness_mm": 100,
        "max_section_factor": 188
      }
    },
    {
      "id": "EU-AEC-23-078100-SGO-ISO-FP-150-SW-STL-GEN-I-4S-MEC-EN13381-R120-525C-100-SCR-PG08",
      "data": {
        "rating": "R120",
        "crit_temp_C": 525,
        "thickness_mm": 100,
        "max_section_factor": 198
      }
    },
    {
      "id": "EU-AEC-23-078100-SGO-ISO-FP-150-SW-STL-GEN-I-4S-MEC-EN13381-R120-550C-100-SCR-PG08",
      "data": {
        "rating": "R120",
        "crit_temp_C": 550,
        "thickness_mm": 100,
        "max_section_factor": 207
      }
    },
    {
      "id": "EU-AEC-23-078100-SGO-ISO-FP-150-SW-STL-GEN-I-4S-MEC-EN13381-R120-560C-100-SCR-PG08",
      "data": {
        "rating": "R120",
        "crit_temp_C": 560,
        "thickness_mm": 100,
        "max_section_factor": 210
      }
    },
    {
      "id": "EU-AEC-23-078100-SGO-ISO-FP-150-SW-STL-GEN-I-4S-MEC-EN13381-R120-600C-100-SCR-PG08",
      "data": {
        "rating": "R120",
        "crit_temp_C": 600,
        "thickness_mm": 100,
        "max_section_factor": 225
      }
    },
    {
      "id": "EU-AEC-23-078100-SGO-ISO-FP-150-SW-STL-GEN-I-4S-MEC-EN13381-R120-620C-100-SCR-PG08",
      "data": {
        "rating": "R120",
        "crit_temp_C": 620,
        "thickness_mm": 100,
        "max_section_factor": 232
      }
    },
    {
      "id": "EU-AEC-23-078100-SGO-ISO-FP-150-SW-STL-GEN-I-4S-MEC-EN13381-R120-650C-100-SCR-PG08",
      "data": {
        "rating": "R120",
        "crit_temp_C": 650,
        "thickness_mm": 100,
        "max_section_factor": 243
      }
    },
    {
      "id": "EU-AEC-23-078100-SGO-ISO-FP-150-SW-STL-GEN-I-4S-MEC-EN13381-R120-700C-100-SCR-PG08",
      "data": {
        "rating": "R120",
        "crit_temp_C": 700,
        "thickness_mm": 100,
        "max_section_factor": 261
      }
    },
    {
      "id": "EU-AEC-23-078100-SGO-ISO-FP-150-SW-STL-GEN-I-4S-MEC-EN13381-R180-700C-025-SCR-PG08",
      "data": {
        "rating": "R180",
        "crit_temp_C": 700,
        "thickness_mm": 25,
        "max_section_factor": 61
      }
    },
    {
      "id": "EU-AEC-23-078100-SGO-ISO-FP-150-SW-STL-GEN-I-4S-MEC-EN13381-R180-650C-030-SCR-PG08",
      "data": {
        "rating": "R180",
        "crit_temp_C": 650,
        "thickness_mm": 30,
        "max_section_factor": 60
      }
    },
    {
      "id": "EU-AEC-23-078100-SGO-ISO-FP-150-SW-STL-GEN-I-4S-MEC-EN13381-R180-700C-030-SCR-PG08",
      "data": {
        "rating": "R180",
        "crit_temp_C": 700,
        "thickness_mm": 30,
        "max_section_factor": 67
      }
    },
    {
      "id": "EU-AEC-23-078100-SGO-ISO-FP-150-SW-STL-GEN-I-4S-MEC-EN13381-R180-550C-040-SCR-PG08",
      "data": {
        "rating": "R180",
        "crit_temp_C": 550,
        "thickness_mm": 40,
